Repository: pypi-data/pypi-mirror-30

# PyPI code 30

This repo contains 40000 packages uploaded to PyPI between 
2018-03-15 14:58 and 2018-04-16 17:16.

The repo is 44% (17979/40000) complete.

## Packages:

| Name  | Count |
| ----- | ----- |
| grpcio-tools | 158 |
| grpcio | 158 |
| nanowire-plugin | 146 |
| exec-helpers | 146 |
| bitprim-native | 128 |
| scopus.wp | 126 |
| blurr-dev | 104 |
| citellus | 89 |
| treelite | 88 |
| pyinstrument-cext | 85 |
| fintech | 84 |
| frida | 79 |
| django-code-deploy | 79 |
| udata | 77 |
| aptexp | 71 |
| shutit | 69 |
| reagle | 69 |
| Moustache.beta | 69 |
| gspread-pandas | 68 |
| randomgen | 67 |
| pyramid-oereb | 66 |
| cibuildwheel-autopypi-example | 66 |
| cmarkgfm | 64 |

File: packages/Dans-Diffraction/Dans_Diffraction-1.0.0.zip/Dans_Diffraction-1.0.0/Dans_Diffraction/Structures/LiNi0.33Co0.33Mn0.33O2.cif

#(C) 2016 by FIZ Karlsruhe - Leibniz Institute for Information Infrastructure.  All rights reserved.
data_171750-ICSD
_database_code_ICSD 171750
_audit_creation_date 2006-10-01
_audit_update_record 2013-02-01
_chemical_name_systematic
'Lithium cobalt nickel manganese oxide (1/0.33/0.33/0.33/2)'
_chemical_formula_structural 'Li Co0.333 Ni0.333 Mn0.333 O2'
_chemical_formula_sum 'Co0.333 Li1 Mn0.333 Ni0.333 O2'
_chemical_name_structure_type Delafossite-NaCrS2
_exptl_crystal_density_diffrn 4.77
_publ_section_title

;
X-ray/neutron diffraction and electrochemical studies of lithium
de/re-intercalation in Li(1-x) Co(1/3) Ni(1/3) Mn(1/3) O2 (x = 0 - 1)
;
loop_
_citation_id
_citation_journal_full
_citation_year
_citation_journal_volume
_citation_page_first
_citation_page_last
_citation_journal_id_ASTM
primary 'Chemistry of Materials' 2006 18 1901 1910 CMATEX
loop_
_publ_author_name
'Yin, S.-C.'
'Rho, Y.-H.'
'Swainson, I.'
'Nazar, L.F.'
_cell_length_a 2.860(2)
_cell_length_b 2.860(2)
_cell_length_c 14.227(8)
_cell_angle_alpha 90.
_cell_angle_beta 90.
_cell_angle_gamma 120.
_cell_volume 100.78
_cell_formula_units_Z 3
_symmetry_space_group_name_H-M 'R -3 m H'
_symmetry_Int_Tables_number 166
_refine_ls_R_factor_all 0.0295
loop_
_symmetry_equiv_pos_site_id
_symmetry_equiv_pos_as_xyz
1 'x-y, -y, -z'
2 '-x, -x+y, -z'
3 'y, x, -z'
4 'x-y, x, -z'
5 'y, -x+y, -z'
6 '-x, -y, -z'
7 '-x+y, y, z'
8 'x, x-y, z'
9 '-y, -x, z'
10 '-x+y, -x, z'
11 '-y, x-y, z'
12 'x, y, z'
13 'x-y+2/3, -y+1/3, -z+1/3'
14 '-x+2/3, -x+y+1/3, -z+1/3'
15 'y+2/3, x+1/3, -z+1/3'
16 'x-y+2/3, x+1/3, -z+1/3'
17 'y+2/3, -x+y+1/3, -z+1/3'
18 '-x+2/3, -y+1/3, -z+1/3'
19 '-x+y+2/3, y+1/3, z+1/3'
20 'x+2/3, x-y+1/3, z+1/3'
21 '-y+2/3, -x+1/3, z+1/3'
22 '-x+y+2/3, -x+1/3, z+1/3'
23 '-y+2/3, x-y+1/3, z+1/3'
24 'x+2/3, y+1/3, z+1/3'
25 'x-y+1/3, -y+2/3, -z+2/3'
26 '-x+1/3, -x+y+2/3, -z+2/3'
27 'y+1/3, x+2/3, -z+2/3'
28 'x-y+1/3, x+2/3, -z+2/3'
29 'y+1/3, -x+y+2/3, -z+2/3'
30 '-x+1/3, -y+2/3, -z+2/3'
31 '-x+y+1/3, y+2/3, z+2/3'
32 'x+1/3, x-y+2/3, z+2/3'
33 '-y+1/3, -x+2/3, z+2/3'
34 '-x+y+1/3, -x+2/3, z+2/3'
35 '-y+1/3, x-y+2/3, z+2/3'
36 'x+1/3, y+2/3, z+2/3'
loop_
_atom_type_symbol
_atom_type_oxidation_number
Li1+ 1
Co3+ 3
Ni2+ 2
Mn4+ 4
O2- -2
Li1+ 1
Ni2+ 2
loop_
_atom_site_label
_atom_site_type_symbol
_atom_site_symmetry_multiplicity
_atom_site_Wyckoff_symbol
_atom_site_fract_x
_atom_site_fract_y
_atom_site_fract_z
_atom_site_B_iso_or_equiv
_atom_site_occupancy
_atom_site_attached_hydrogens
Li1 Li1+ 3 a 0 0 0 0.0012(3) .975(1) 0
Co1 Co3+ 3 b 0 0 0.5 0.0012(3) .33333 0
Ni1 Ni2+ 3 b 0 0 0.5 0.0012(3) .309(1) 0
Mn1 Mn4+ 3 b 0 0 0.5 0.0012(3) .33333 0
O1 O2- 6 c 0 0 .2411(1) 0.0012(3) 1. 0
Li2 Li1+ 3 b 0 0 0.5 0.0012(3) .025(1) 0
Ni2 Ni2+ 3 a 0 0 0 0.0010(1) .025(1) 0
#End of TTdata_171750-ICSD

File: packages/Dans-Diffraction/Dans_Diffraction-1.0.0.zip/Dans_Diffraction-1.0.0/Dans_Diffraction/Structures/LiNiO2.cif
#(C) 2012 by Fachinformationszentrum Karlsruhe. All rights reserved.
data_78687-ICSD
_database_code_ICSD 78687
_audit_creation_date 1997-05-13
_chemical_name_systematic 'Lithium phyllo-niccolate(III)'
_chemical_formula_structural 'Li (Ni O2)'
_chemical_formula_sum 'Li1 Ni1 O2'
_chemical_name_structure_type NaCrS2
_exptl_crystal_density_diffrn 4.76
_publ_section_title
'Relationship between non-stoichiometry and physical properties in Li Ni O2'
loop_
_citation_id
_citation_journal_full
_citation_year
_citation_journal_volume
_citation_page_first
_citation_page_last
_citation_journal_id_ASTM
primary 'Solid State Ionics' 1995 78 123 131 SSIOD3
loop_
_publ_author_name
'Hirano, A.'
'Kanno, R.'
'Kawamoto, Y.'
'Takeda, Y.'
'Yamaura, K.'
'Takano, M.'
'Ohyama, K.'
'Ohashi, M.'
'Yamaguchi, Y.'
_cell_length_a 2.8600(17)
_cell_length_b 2.8600(17)
_cell_length_c 14.199(11)
_cell_angle_alpha 90.
_cell_angle_beta 90.
_cell_angle_gamma 120.
_cell_volume 102.21
_cell_formula_units_Z 3
_symmetry_space_group_name_H-M 'R -3 m H'
_symmetry_Int_Tables_number 166
_refine_ls_R_factor_all 0.063
loop_
_symmetry_equiv_pos_site_id
_symmetry_equiv_pos_as_xyz
1 'x-y, -y, -z'
2 '-x, -x+y, -z'
3 'y, x, -z'
4 'x-y, x, -z'
5 'y, -x+y, -z'
6 '-x, -y, -z'
7 '-x+y, y, z'
8 'x, x-y, z'
9 '-y, -x, z'
10 '-x+y, -x, z'
11 '-y, x-y, z'
12 'x, y, z'
13 'x-y+2/3, -y+1/3, -z+1/3'
14 '-x+2/3, -x+y+1/3, -z+1/3'
15 'y+2/3, x+1/3, -z+1/3'
16 'x-y+2/3, x+1/3, -z+1/3'
17 'y+2/3, -x+y+1/3, -z+1/3'
18 '-x+2/3, -y+1/3, -z+1/3'
19 '-x+y+2/3, y+1/3, z+1/3'
20 'x+2/3, x-y+1/3, z+1/3'
21 '-y+2/3, -x+1/3, z+1/3'
22 '-x+y+2/3, -x+1/3, z+1/3'
23 '-y+2/3, x-y+1/3, z+1/3'
24 'x+2/3, y+1/3, z+1/3'
25 'x-y+1/3, -y+2/3, -z+2/3'
26 '-x+1/3, -x+y+2/3, -z+2/3'
27 'y+1/3, x+2/3, -z+2/3'
28 'x-y+1/3, x+2/3, -z+2/3'
29 'y+1/3, -x+y+2/3, -z+2/3'
30 '-x+1/3, -y+2/3, -z+2/3'
31 '-x+y+1/3, y+2/3, z+2/3'
32 'x+1/3, x-y+2/3, z+2/3'
33 '-y+1/3, -x+2/3, z+2/3'
34 '-x+y+1/3, -x+2/3, z+2/3'
35 '-y+1/3, x-y+2/3, z+2/3'
36 'x+1/3, y+2/3, z+2/3'
loop_
_atom_type_symbol
_atom_type_oxidation_number
Li1+ 1
Ni3+ 3
O2- -2
loop_
_atom_site_label
_atom_site_type_symbol
_atom_site_symmetry_multiplicity
_atom_site_Wyckoff_symbol
_atom_site_fract_x
_atom_site_fract_y
_atom_site_fract_z
_atom_site_B_iso_or_equiv
_atom_site_occupancy
_atom_site_attached_hydrogens
Li1 Li1+ 3 a 0 0 0 0.2(5) 1. 0
Ni1 Ni3+ 3 b 0 0 0.5 0.2(5) 1. 0
O1 O2- 6 c 0 0 0.2417(8) 0.2(5) 1. 0
#End of data_78687-ICSD

File: packages/Dans-Diffraction/Dans_Diffraction-1.0.0.zip/Dans_Diffraction-1.0.0/Dans_Diffraction/Structures/LiTi2O4.cif
data_global
_amcsd_formula_title 'Li O4 Ti2'
loop_
_publ_author_name
'Deschanvres A'
'Raveau B'
'Sekkal Z'
_journal_name_full 'Materials Research Bulletin'
_journal_volume 6 
_journal_year 1971
_journal_page_first 699
_journal_page_last 704
_publ_section_title
;
 Mise en evidence et etude cristallographique d'une nouvelle solution
 solide de type spinelle Li1+x Ti2-x O4  0<X<0,333
 _cod_database_code 1001100
;
_database_code_amcsd 0014220
_chemical_formula_sum 'Li Ti2 O4'
_cell_length_a 8.391
_cell_length_b 8.391
_cell_length_c 8.391
_cell_angle_alpha 90
_cell_angle_beta 90
_cell_angle_gamma 90
_cell_volume 590.801
_exptl_crystal_density_diffrn      3.748
_symmetry_space_group_name_H-M 'F d 3 m'
loop_
_space_group_symop_operation_xyz
  'x,y,z'
  'x,1/2+y,1/2+z'
  '1/2+x,y,1/2+z'
  '1/2+x,1/2+y,z'
  '3/4+z,3/4-x,1/4+y'
  '3/4+z,1/4-x,3/4+y'
  '1/4+z,3/4-x,3/4+y'
  '1/4+z,1/4-x,1/4+y'
  '-y,1/2+z,1/2-x'
  '-y,+z,-x'
  '1/2-y,1/2+z,-x'
  '1/2-y,+z,1/2-x'
  '3/4+x,3/4-y,1/4+z'
  '3/4+x,1/4-y,3/4+z'
  '1/4+x,3/4-y,3/4+z'
  '1/4+x,1/4-y,1/4+z'
  '-z,1/2+x,1/2-y'
  '-z,+x,-y'
  '1/2-z,1/2+x,-y'
  '1/2-z,+x,1/2-y'
  '3/4+y,3/4-z,1/4+x'
  '3/4+y,1/4-z,3/4+x'
  '1/4+y,3/4-z,3/4+x'
  '1/4+y,1/4-z,1/4+x'
  '-x,1/2+y,1/2-z'
  '-x,+y,-z'
  '1/2-x,1/2+y,-z'
  '1/2-x,+y,1/2-z'
  '1/2+x,-z,1/2-y'
  '1/2+x,1/2-z,-y'
  '+x,-z,-y'
  '+x,1/2-z,1/2-y'
  '3/4-z,3/4+y,1/4+x'
  '3/4-z,1/4+y,3/4+x'
  '1/4-z,3/4+y,3/4+x'
  '1/4-z,1/4+y,1/4+x'
  '1/2+y,-x,1/2-z'
  '1/2+y,1/2-x,-z'
  '+y,-x,-z'
  '+y,1/2-x,1/2-z'
  '3/4-x,3/4+z,1/4+y'
  '3/4-x,1/4+z,3/4+y'
  '1/4-x,3/4+z,3/4+y'
  '1/4-x,1/4+z,1/4+y'
  '1/2+z,-y,1/2-x'
  '1/2+z,1/2-y,-x'
  '+z,-y,-x'
  '+z,1/2-y,1/2-x'
  '3/4-y,3/4+x,1/4+z'
  '3/4-y,1/4+x,3/4+z'
  '1/4-y,3/4+x,3/4+z'
  '1/4-y,1/4+x,1/4+z'
  'x,1/2+z,1/2+y'
  'x,+z,+y'
  '1/2+x,1/2+z,+y'
  '1/2+x,+z,1/2+y'
  '1/4-z,3/4-y,3/4-x'
  '1/4-z,1/4-y,1/4-x'
  '3/4-z,3/4-y,1/4-x'
  '3/4-z,1/4-y,3/4-x'
  'y,1/2+x,1/2+z'
  'y,+x,+z'
  '1/2+y,1/2+x,+z'
  '1/2+y,+x,1/2+z'
  '1/4-x,3/4-z,3/4-y'
  '1/4-x,1/4-z,1/4-y'
  '3/4-x,3/4-z,1/4-y'
  '3/4-x,1/4-z,3/4-y'
  'z,1/2+y,1/2+x'
  'z,+y,+x'
  '1/2+z,1/2+y,+x'
  '1/2+z,+y,1/2+x'
  '1/4-y,3/4-x,3/4-z'
  '1/4-y,1/4-x,1/4-z'
  '3/4-y,3/4-x,1/4-z'
  '3/4-y,1/4-x,3/4-z'
  '3/4+z,1/4+x,3/4-y'
  '3/4+z,3/4+x,1/4-y'
  '1/4+z,1/4+x,1/4-y'
  '1/4+z,3/4+x,3/4-y'
  '-y,1/2-z,1/2+x'
  '-y,-z,+x'
  '1/2-y,1/2-z,+x'
  '1/2-y,-z,1/2+x'
  '3/4+x,1/4+y,3/4-z'
  '3/4+x,3/4+y,1/4-z'
  '1/4+x,1/4+y,1/4-z'
  '1/4+x,3/4+y,3/4-z'
  '-z,1/2-x,1/2+y'
  '-z,-x,+y'
  '1/2-z,1/2-x,+y'
  '1/2-z,-x,1/2+y'
  '3/4+y,1/4+z,3/4-x'
  '3/4+y,3/4+z,1/4-x'
  '1/4+y,1/4+z,1/4-x'
  '1/4+y,3/4+z,3/4-x'
  '-x,1/2-y,1/2+z'
  '-x,-y,+z'
  '1/2-x,1/2-y,+z'
  '1/2-x,-y,1/2+z'
  '1/4-z,3/4+x,3/4+y'
  '1/4-z,1/4+x,1/4+y'
  '3/4-z,3/4+x,1/4+y'
  '3/4-z,1/4+x,3/4+y'
  'y,-z,-x'
  'y,1/2-z,1/2-x'
  '1/2+y,-z,1/2-x'
  '1/2+y,1/2-z,-x'
  '1/4-x,3/4+y,3/4+z'
  '1/4-x,1/4+y,1/4+z'
  '3/4-x,3/4+y,1/4+z'
  '3/4-x,1/4+y,3/4+z'
  'z,-x,-y'
  'z,1/2-x,1/2-y'
  '1/2+z,-x,1/2-y'
  '1/2+z,1/2-x,-y'
  '1/4-y,3/4+z,3/4+x'
  '1/4-y,1/4+z,1/4+x'
  '3/4-y,3/4+z,1/4+x'
  '3/4-y,1/4+z,3/4+x'
  'x,-y,-z'
  'x,1/2-y,1/2-z'
  '1/2+x,-y,1/2-z'
  '1/2+x,1/2-y,-z'
  '1/2-x,1/2+z,-y'
  '1/2-x,+z,1/2-y'
  '-x,1/2+z,1/2-y'
  '-x,+z,-y'
  '1/4+z,3/4-y,3/4+x'
  '1/4+z,1/4-y,1/4+x'
  '3/4+z,3/4-y,1/4+x'
  '3/4+z,1/4-y,3/4+x'
  '1/2-y,1/2+x,-z'
  '1/2-y,+x,1/2-z'
  '-y,1/2+x,1/2-z'
  '-y,+x,-z'
  '1/4+x,3/4-z,3/4+y'
  '1/4+x,1/4-z,1/4+y'
  '3/4+x,3/4-z,1/4+y'
  '3/4+x,1/4-z,3/4+y'
  '1/2-z,1/2+y,-x'
  '1/2-z,+y,1/2-x'
  '-z,1/2+y,1/2-x'
  '-z,+y,-x'
  '1/4+y,3/4-x,3/4+z'
  '1/4+y,1/4-x,1/4+z'
  '3/4+y,3/4-x,1/4+z'
  '3/4+y,1/4-x,3/4+z'
  '-x,-z,y'
  '-x,1/2-z,1/2+y'
  '1/2-x,-z,1/2+y'
  '1/2-x,1/2-z,y'
  '3/4+z,3/4+y,1/4-x'
  '3/4+z,1/4+y,3/4-x'
  '1/4+z,3/4+y,3/4-x'
  '1/4+z,1/4+y,1/4-x'
  '-y,-x,z'
  '-y,1/2-x,1/2+z'
  '1/2-y,-x,1/2+z'
  '1/2-y,1/2-x,z'
  '3/4+x,3/4+z,1/4-y'
  '3/4+x,1/4+z,3/4-y'
  '1/4+x,3/4+z,3/4-y'
  '1/4+x,1/4+z,1/4-y'
  '-z,-y,x'
  '-z,1/2-y,1/2+x'
  '1/2-z,-y,1/2+x'
  '1/2-z,1/2-y,x'
  '3/4+y,3/4+x,1/4-z'
  '3/4+y,1/4+x,3/4-z'
  '1/4+y,3/4+x,3/4-z'
  '1/4+y,1/4+x,1/4-z'
  '1/4-z,1/4-x,1/4-y'
  '1/4-z,3/4-x,3/4-y'
  '3/4-z,1/4-x,3/4-y'
  '3/4-z,3/4-x,1/4-y'
  'y,z,x'
  'y,1/2+z,1/2+x'
  '1/2+y,z,1/2+x'
  '1/2+y,1/2+z,x'
  '1/4-x,1/4-y,1/4-z'
  '1/4-x,3/4-y,3/4-z'
  '3/4-x,1/4-y,3/4-z'
  '3/4-x,3/4-y,1/4-z'
  'z,x,y'
  'z,1/2+x,1/2+y'
  '1/2+z,x,1/2+y'
  '1/2+z,1/2+x,y'
  '1/4-y,1/4-z,1/4-x'
  '1/4-y,3/4-z,3/4-x'
  '3/4-y,1/4-z,3/4-x'
  '3/4-y,3/4-z,1/4-x'
loop_
_atom_site_label
_atom_site_fract_x
_atom_site_fract_y
_atom_site_fract_z
Li1   0.00000   0.00000   0.00000
Ti1   0.62500   0.62500   0.62500
O1   0.39000   0.39000   0.39000

File: packages/Dans-Diffraction/Dans_Diffraction-1.0.0.zip/Dans_Diffraction-1.0.0/Dans_Diffraction/Structures/Na3Mn(PO4)(CO3).cif

#(C) 2016 by FIZ Karlsruhe - Leibniz Institute for Information Infrastructure.  All rights reserved.
data_237799-ICSD
_database_code_ICSD 237799
_audit_creation_date 2015-08-01
_chemical_name_systematic 'Trisodium manganese(II) carbonophosphate'
_chemical_formula_structural 'Na3 Mn (P O4) (C O3)'
_chemical_formula_sum 'C1 Mn1 Na3 O7 P1'
_chemical_name_structure_type Na3MnPO4CO3
_exptl_crystal_density_diffrn 2.97
_cell_measurement_temperature 300.
_publ_section_title

;
Synthesis, computed stability, and crystal structure of a new family of
inorganic compounds: Carbonophosphates
;
loop_
_citation_id
_citation_journal_full
_citation_year
_citation_journal_volume
_citation_page_first
_citation_page_last
_citation_journal_id_ASTM
primary 'Journal of the American Chemical Society' 2012 134 19619 19627 JACSAT
loop_
_publ_author_name
'Chen, Hailong'
'Hautier, Geoffroy'
'Ceder, Gerbrand'
_cell_length_a 8.98593(11)
_cell_length_b 6.73577(5)
_cell_length_c 5.15998(4)
_cell_angle_alpha 90.
_cell_angle_beta 90.1225(12)
_cell_angle_gamma 90.
_cell_volume 312.31
_cell_formula_units_Z 2
_symmetry_space_group_name_H-M 'P 1 21/m 1'
_symmetry_Int_Tables_number 11
loop_
_symmetry_equiv_pos_site_id
_symmetry_equiv_pos_as_xyz
1 'x, -y+1/2, z'
2 '-x, -y, -z'
3 '-x, y+1/2, -z'
4 'x, y, z'
loop_
_atom_type_symbol
_atom_type_oxidation_number
Mn2+ 2
P5+ 5
Na1+ 1
C4+ 4
O2- -2
loop_
_atom_site_label
_atom_site_type_symbol
_atom_site_symmetry_multiplicity
_atom_site_Wyckoff_symbol
_atom_site_fract_x
_atom_site_fract_y
_atom_site_fract_z
_atom_site_B_iso_or_equiv
_atom_site_occupancy
_atom_site_attached_hydrogens
Mn1 Mn2+ 2 e 0.36374(19) 0.75 0.77456(35) 0.00757 1. 0
P1 P5+ 2 e 0.41224(30) 0.25 0.7064(6) 0.01714 1. 0
Na1 Na1+ 4 f 0.74339(20) 0.99822(29) 0.7495(7) 0.00931 1. 0
Na2 Na1+ 2 e 0.08374(35) 0.25 0.7636(9) 0.01147 1. 0
C1 C4+ 2 e 0.0660(9) 0.75 0.7471(23) 0.0076 1. 0
O1 O2- 2 e 0.1091(6) 0.75 0.9618(11) 0.00815 1. 0
O2 O2- 2 e 0.1436(6) 0.75 0.5413(11) 0.0012 1. 0
O3 O2- 2 e 0.9257(6) 0.75 0.7184(12) 0.0176 1. 0
O4 O2- 4 f 0.31927(31) 0.4273(5) 0.7848(9) 0.02955 1. 0
O5 O2- 2 e 0.5764(6) 0.25 0.8126(11) 0.02888 1. 0
O6 O2- 2 e 0.5683(6) 0.75 0.6070(9) 0.01413 1. 0
#End of TTdata_237799-ICSD

File: packages/Dans-Diffraction/Dans_Diffraction-1.0.0.zip/Dans_Diffraction-1.0.0/Dans_Diffraction/Structures/NaCl.cif
data_global
_chemical_name_mineral 'Halite'
loop_
_publ_author_name
'Walker D'
'Verma P K'
'Cranswick L M D'
'Jones R L'
'Clark S M'
'Buhre S'
_journal_name_full 'American Mineralogist'
_journal_volume 89 
_journal_year 2004
_journal_page_first 204
_journal_page_last 210
_publ_section_title
;
 Halite-sylvite thermoelasticity
 Sample: msl416031, T = 25 C, P = 0.0 kbar, cell volume = 179.42 ang**3
;
_database_code_amcsd 0003397
_chemical_formula_sum 'Na Cl'
_cell_length_a 5.6401
_cell_length_b 5.6401
_cell_length_c 5.6401
_cell_angle_alpha 90
_cell_angle_beta 90
_cell_angle_gamma 90
_cell_volume 179.416
_exptl_crystal_density_diffrn      2.164
_symmetry_space_group_name_H-M 'F m 3 m'
loop_
_space_group_symop_operation_xyz
  'x,y,z'
  'x,1/2+y,1/2+z'
  '1/2+x,y,1/2+z'
  '1/2+x,1/2+y,z'
  'z,-x,y'
  'z,1/2-x,1/2+y'
  '1/2+z,-x,1/2+y'
  '1/2+z,1/2-x,y'
  '-y,z,-x'
  '-y,1/2+z,1/2-x'
  '1/2-y,z,1/2-x'
  '1/2-y,1/2+z,-x'
  'x,-y,z'
  'x,1/2-y,1/2+z'
  '1/2+x,-y,1/2+z'
  '1/2+x,1/2-y,z'
  '-z,x,-y'
  '-z,1/2+x,1/2-y'
  '1/2-z,x,1/2-y'
  '1/2-z,1/2+x,-y'
  'y,-z,x'
  'y,1/2-z,1/2+x'
  '1/2+y,-z,1/2+x'
  '1/2+y,1/2-z,x'
  '-x,y,-z'
  '-x,1/2+y,1/2-z'
  '1/2-x,y,1/2-z'
  '1/2-x,1/2+y,-z'
  'x,-z,-y'
  'x,1/2-z,1/2-y'
  '1/2+x,-z,1/2-y'
  '1/2+x,1/2-z,-y'
  '-z,y,x'
  '-z,1/2+y,1/2+x'
  '1/2-z,y,1/2+x'
  '1/2-z,1/2+y,x'
  'y,-x,-z'
  'y,1/2-x,1/2-z'
  '1/2+y,-x,1/2-z'
  '1/2+y,1/2-x,-z'
  '-x,z,y'
  '-x,1/2+z,1/2+y'
  '1/2-x,z,1/2+y'
  '1/2-x,1/2+z,y'
  'z,-y,-x'
  'z,1/2-y,1/2-x'
  '1/2+z,-y,1/2-x'
  '1/2+z,1/2-y,-x'
  '-y,x,z'
  '-y,1/2+x,1/2+z'
  '1/2-y,x,1/2+z'
  '1/2-y,1/2+x,z'
  'x,z,y'
  'x,1/2+z,1/2+y'
  '1/2+x,z,1/2+y'
  '1/2+x,1/2+z,y'
  '-z,-y,-x'
  '-z,1/2-y,1/2-x'
  '1/2-z,-y,1/2-x'
  '1/2-z,1/2-y,-x'
  'y,x,z'
  'y,1/2+x,1/2+z'
  '1/2+y,x,1/2+z'
  '1/2+y,1/2+x,z'
  '-x,-z,-y'
  '-x,1/2-z,1/2-y'
  '1/2-x,-z,1/2-y'
  '1/2-x,1/2-z,-y'
  'z,y,x'
  'z,1/2+y,1/2+x'
  '1/2+z,y,1/2+x'
  '1/2+z,1/2+y,x'
  '-y,-x,-z'
  '-y,1/2-x,1/2-z'
  '1/2-y,-x,1/2-z'
  '1/2-y,1/2-x,-z'
  'z,x,-y'
  'z,1/2+x,1/2-y'
  '1/2+z,x,1/2-y'
  '1/2+z,1/2+x,-y'
  '-y,-z,x'
  '-y,1/2-z,1/2+x'
  '1/2-y,-z,1/2+x'
  '1/2-y,1/2-z,x'
  'x,y,-z'
  'x,1/2+y,1/2-z'
  '1/2+x,y,1/2-z'
  '1/2+x,1/2+y,-z'
  '-z,-x,y'
  '-z,1/2-x,1/2+y'
  '1/2-z,-x,1/2+y'
  '1/2-z,1/2-x,y'
  'y,z,-x'
  'y,1/2+z,1/2-x'
  '1/2+y,z,1/2-x'
  '1/2+y,1/2+z,-x'
  '-x,-y,z'
  '-x,1/2-y,1/2+z'
  '1/2-x,-y,1/2+z'
  '1/2-x,1/2-y,z'
  '-z,x,y'
  '-z,1/2+x,1/2+y'
  '1/2-z,x,1/2+y'
  '1/2-z,1/2+x,y'
  'y,-z,-x'
  'y,1/2-z,1/2-x'
  '1/2+y,-z,1/2-x'
  '1/2+y,1/2-z,-x'
  '-x,y,z'
  '-x,1/2+y,1/2+z'
  '1/2-x,y,1/2+z'
  '1/2-x,1/2+y,z'
  'z,-x,-y'
  'z,1/2-x,1/2-y'
  '1/2+z,-x,1/2-y'
  '1/2+z,1/2-x,-y'
  '-y,z,x'
  '-y,1/2+z,1/2+x'
  '1/2-y,z,1/2+x'
  '1/2-y,1/2+z,x'
  'x,-y,-z'
  'x,1/2-y,1/2-z'
  '1/2+x,-y,1/2-z'
  '1/2+x,1/2-y,-z'
  '-x,z,-y'
  '-x,1/2+z,1/2-y'
  '1/2-x,z,1/2-y'
  '1/2-x,1/2+z,-y'
  'z,-y,x'
  'z,1/2-y,1/2+x'
  '1/2+z,-y,1/2+x'
  '1/2+z,1/2-y,x'
  '-y,x,-z'
  '-y,1/2+x,1/2-z'
  '1/2-y,x,1/2-z'
  '1/2-y,1/2+x,-z'
  'x,-z,y'
  'x,1/2-z,1/2+y'
  '1/2+x,-z,1/2+y'
  '1/2+x,1/2-z,y'
  '-z,y,-x'
  '-z,1/2+y,1/2-x'
  '1/2-z,y,1/2-x'
  '1/2-z,1/2+y,-x'
  'y,-x,z'
  'y,1/2-x,1/2+z'
  '1/2+y,-x,1/2+z'
  '1/2+y,1/2-x,z'
  '-x,-z,y'
  '-x,1/2-z,1/2+y'
  '1/2-x,-z,1/2+y'
  '1/2-x,1/2-z,y'
  'z,y,-x'
  'z,1/2+y,1/2-x'
  '1/2+z,y,1/2-x'
  '1/2+z,1/2+y,-x'
  '-y,-x,z'
  '-y,1/2-x,1/2+z'
  '1/2-y,-x,1/2+z'
  '1/2-y,1/2-x,z'
  'x,z,-y'
  'x,1/2+z,1/2-y'
  '1/2+x,z,1/2-y'
  '1/2+x,1/2+z,-y'
  '-z,-y,x'
  '-z,1/2-y,1/2+x'
  '1/2-z,-y,1/2+x'
  '1/2-z,1/2-y,x'
  'y,x,-z'
  'y,1/2+x,1/2-z'
  '1/2+y,x,1/2-z'
  '1/2+y,1/2+x,-z'
  '-z,-x,-y'
  '-z,1/2-x,1/2-y'
  '1/2-z,-x,1/2-y'
  '1/2-z,1/2-x,-y'
  'y,z,x'
  'y,1/2+z,1/2+x'
  '1/2+y,z,1/2+x'
  '1/2+y,1/2+z,x'
  '-x,-y,-z'
  '-x,1/2-y,1/2-z'
  '1/2-x,-y,1/2-z'
  '1/2-x,1/2-y,-z'
  'z,x,y'
  'z,1/2+x,1/2+y'
  '1/2+z,x,1/2+y'
  '1/2+z,1/2+x,y'
  '-y,-z,-x'
  '-y,1/2-z,1/2-x'
  '1/2-y,-z,1/2-x'
  '1/2-y,1/2-z,-x'
loop_
_atom_site_label
_atom_site_fract_x
_atom_site_fract_y
_atom_site_fract_z
Na   0.00000   0.00000   0.00000
Cl   0.50000   0.50000   0.50000

File: packages/Dans-Diffraction/Dans_Diffraction-1.0.0.zip/Dans_Diffraction-1.0.0/Dans_Diffraction/Structures/Niobium.cif
data_global
_chemical_name_mineral 'Niobium'
loop_
_publ_author_name
'Wyckoff R W G'
_journal_name_full 'Crystal Structures'
_journal_volume 1 
_journal_year 1963
_journal_page_first 7
_journal_page_last 83
_publ_section_title
;
 Second edition. Interscience Publishers, New York, New York
 Body centered cubic, bcc, structure
;
_database_code_amcsd 0011224
_chemical_formula_sum 'Nb'
_cell_length_a 3.3004
_cell_length_b 3.3004
_cell_length_c 3.3004
_cell_angle_alpha 90
_cell_angle_beta 90
_cell_angle_gamma 90
_cell_volume 35.950
_exptl_crystal_density_diffrn      8.583
_symmetry_space_group_name_H-M 'I m 3 m'
loop_
_space_group_symop_operation_xyz
  'x,y,z'
  '1/2+x,1/2+y,1/2+z'
  'z,-x,y'
  '1/2+z,1/2-x,1/2+y'
  '-y,z,-x'
  '1/2-y,1/2+z,1/2-x'
  'x,-y,z'
  '1/2+x,1/2-y,1/2+z'
  '-z,x,-y'
  '1/2-z,1/2+x,1/2-y'
  'y,-z,x'
  '1/2+y,1/2-z,1/2+x'
  '-x,y,-z'
  '1/2-x,1/2+y,1/2-z'
  'x,-z,-y'
  '1/2+x,1/2-z,1/2-y'
  '-z,y,x'
  '1/2-z,1/2+y,1/2+x'
  'y,-x,-z'
  '1/2+y,1/2-x,1/2-z'
  '-x,z,y'
  '1/2-x,1/2+z,1/2+y'
  'z,-y,-x'
  '1/2+z,1/2-y,1/2-x'
  '-y,x,z'
  '1/2-y,1/2+x,1/2+z'
  'x,z,y'
  '1/2+x,1/2+z,1/2+y'
  '-z,-y,-x'
  '1/2-z,1/2-y,1/2-x'
  'y,x,z'
  '1/2+y,1/2+x,1/2+z'
  '-x,-z,-y'
  '1/2-x,1/2-z,1/2-y'
  'z,y,x'
  '1/2+z,1/2+y,1/2+x'
  '-y,-x,-z'
  '1/2-y,1/2-x,1/2-z'
  'z,x,-y'
  '1/2+z,1/2+x,1/2-y'
  '-y,-z,x'
  '1/2-y,1/2-z,1/2+x'
  'x,y,-z'
  '1/2+x,1/2+y,1/2-z'
  '-z,-x,y'
  '1/2-z,1/2-x,1/2+y'
  'y,z,-x'
  '1/2+y,1/2+z,1/2-x'
  '-x,-y,z'
  '1/2-x,1/2-y,1/2+z'
  '-z,x,y'
  '1/2-z,1/2+x,1/2+y'
  'y,-z,-x'
  '1/2+y,1/2-z,1/2-x'
  '-x,y,z'
  '1/2-x,1/2+y,1/2+z'
  'z,-x,-y'
  '1/2+z,1/2-x,1/2-y'
  '-y,z,x'
  '1/2-y,1/2+z,1/2+x'
  'x,-y,-z'
  '1/2+x,1/2-y,1/2-z'
  '-x,z,-y'
  '1/2-x,1/2+z,1/2-y'
  'z,-y,x'
  '1/2+z,1/2-y,1/2+x'
  '-y,x,-z'
  '1/2-y,1/2+x,1/2-z'
  'x,-z,y'
  '1/2+x,1/2-z,1/2+y'
  '-z,y,-x'
  '1/2-z,1/2+y,1/2-x'
  'y,-x,z'
  '1/2+y,1/2-x,1/2+z'
  '-x,-z,y'
  '1/2-x,1/2-z,1/2+y'
  'z,y,-x'
  '1/2+z,1/2+y,1/2-x'
  '-y,-x,z'
  '1/2-y,1/2-x,1/2+z'
  'x,z,-y'
  '1/2+x,1/2+z,1/2-y'
  '-z,-y,x'
  '1/2-z,1/2-y,1/2+x'
  'y,x,-z'
  '1/2+y,1/2+x,1/2-z'
  '-z,-x,-y'
  '1/2-z,1/2-x,1/2-y'
  'y,z,x'
  '1/2+y,1/2+z,1/2+x'
  '-x,-y,-z'
  '1/2-x,1/2-y,1/2-z'
  'z,x,y'
  '1/2+z,1/2+x,1/2+y'
  '-y,-z,-x'
  '1/2-y,1/2-z,1/2-x'
loop_
_atom_site_label
_atom_site_fract_x
_atom_site_fract_y
_atom_site_fract_z
Nb   0.00000   0.00000   0.00000

File: packages/Dans-Diffraction/Dans_Diffraction-1.0.0.zip/Dans_Diffraction-1.0.0/Dans_Diffraction/Structures/PMN-PT.cif

#(C) 2014 by Fachinformationszentrum Karlsruhe.  All rights reserved.
data_161999-ICSD
_database_code_ICSD 161999
_audit_creation_date 2009-02-01
_chemical_name_systematic
'Lead magnesium niobium titanium oxide (1/0.23/0.45/0.32/3)'
_chemical_formula_structural 'Pb (((Mg0.333 Nb0.667)0.68 Ti0.32) O3)'
_chemical_formula_sum 'Mg0.22644 Nb0.45356 O3 Pb1 Ti0.32'
_exptl_crystal_density_diffrn 8.14
_publ_section_title

;
Structure and physical properties of tetragonal (Pb Mg1/3 Nb2/3 O3)-(Pb Ti O3)
solid solutions
;
loop_
_citation_id
_citation_journal_full
_citation_year
_citation_journal_volume
_citation_page_first
_citation_page_last
_citation_journal_id_ASTM
primary 'Neorganicheskie Materialy' 2008 44 1380 1386 NMATEI
loop_
_publ_author_name
'Akimov, A.I.'
'Savchuk, G.K.'
_cell_length_a 4.0195(5)
_cell_length_b 4.0195(5)
_cell_length_c 4.0195(5)
_cell_angle_alpha 90.
_cell_angle_beta 90.
_cell_angle_gamma 90.
_cell_volume 64.94
_cell_formula_units_Z 1
_symmetry_space_group_name_H-M 'P m -3 m'
_symmetry_Int_Tables_number 221
_refine_ls_R_factor_all 0.038
loop_
_symmetry_equiv_pos_site_id
_symmetry_equiv_pos_as_xyz
1 'z, y, -x'
2 'y, x, -z'
3 'x, z, -y'
4 'z, x, -y'
5 'y, z, -x'
6 'x, y, -z'
7 'z, -y, x'
8 'y, -x, z'
9 'x, -z, y'
10 'z, -x, y'
11 'y, -z, x'
12 'x, -y, z'
13 '-z, y, x'
14 '-y, x, z'
15 '-x, z, y'
16 '-z, x, y'
17 '-y, z, x'
18 '-x, y, z'
19 '-z, -y, -x'
20 '-y, -x, -z'
21 '-x, -z, -y'
22 '-z, -x, -y'
23 '-y, -z, -x'
24 '-x, -y, -z'
25 '-z, -y, x'
26 '-y, -x, z'
27 '-x, -z, y'
28 '-z, -x, y'
29 '-y, -z, x'
30 '-x, -y, z'
31 '-z, y, -x'
32 '-y, x, -z'
33 '-x, z, -y'
34 '-z, x, -y'
35 '-y, z, -x'
36 '-x, y, -z'
37 'z, -y, -x'
38 'y, -x, -z'
39 'x, -z, -y'
40 'z, -x, -y'
41 'y, -z, -x'
42 'x, -y, -z'
43 'z, y, x'
44 'y, x, z'
45 'x, z, y'
46 'z, x, y'
47 'y, z, x'
48 'x, y, z'
loop_
_atom_type_symbol
_atom_type_oxidation_number
Pb2+ 2
Mg2+ 2
Nb5+ 5
Ti4+ 4
O2- -2
loop_
_atom_site_label
_atom_site_type_symbol
_atom_site_symmetry_multiplicity
_atom_site_Wyckoff_symbol
_atom_site_fract_x
_atom_site_fract_y
_atom_site_fract_z
_atom_site_B_iso_or_equiv
_atom_site_occupancy
_atom_site_attached_hydrogens
Pb1 Pb2+ 1 a 0 0 0 . 1. 0
Mg1 Mg2+ 6 f 0.5334 0.5 0.5 . 0.0377 0
Nb1 Nb5+ 6 f 0.5334 0.5 0.5 . 0.0757 0
Ti1 Ti4+ 6 f 0.5334 0.5 0.5 . 0.0533 0
O1 O2- 12 h 0.55874 0.5 0 . 0.25 0
#End of TTdata_161999-ICSD

File: packages/Dans-Diffraction/Dans_Diffraction-1.0.0.zip/Dans_Diffraction-1.0.0/Dans_Diffraction/Structures/RuCl3-alpha.cif

#(C) 2015 by Fachinformationszentrum Karlsruhe.  All rights reserved.
data_20717-ICSD
_database_code_ICSD 20717
_audit_creation_date 1980-01-01
_audit_update_record 2004-10-01
_chemical_name_systematic 'Tuthenium trichloride'
_chemical_formula_structural 'Ru Cl3'
_chemical_formula_sum 'Cl3 Ru1'
_exptl_crystal_density_diffrn 3.91
_publ_section_title 'The crystal structure of ruthenium trichloride'
loop_
_citation_id
_citation_journal_full
_citation_year
_citation_journal_volume
_citation_page_first
_citation_page_last
_citation_journal_id_ASTM
primary 'Vestnik Leningradskogo Universiteta, Fizika, Khimiya' 1957 1957 152 157
VLUFBI
loop_
_publ_author_name
'Stroganov, E.V.'
'Ovchinnikov, K.V.'
_cell_length_a 5.96(4)
_cell_length_b 5.96(4)
_cell_length_c 17.2(1)
_cell_angle_alpha 90.
_cell_angle_beta 90.
_cell_angle_gamma 120.
_cell_volume 529.12
_cell_formula_units_Z 6
_symmetry_space_group_name_H-M 'P 31 1 2'
_symmetry_Int_Tables_number 151
loop_
_symmetry_equiv_pos_site_id
_symmetry_equiv_pos_as_xyz
1 '-x+y, y, -z+1/3'
2 '-y, -x, -z+2/3'
3 'x, x-y, -z'
4 '-x+y, -x, z+2/3'
5 '-y, x-y, z+1/3'
6 'x, y, z'
loop_
_atom_type_symbol
_atom_type_oxidation_number
Ru3+ 3
Cl1- -1
loop_
_atom_site_label
_atom_site_type_symbol
_atom_site_symmetry_multiplicity
_atom_site_Wyckoff_symbol
_atom_site_fract_x
_atom_site_fract_y
_atom_site_fract_z
_atom_site_B_iso_or_equiv
_atom_site_occupancy
_atom_site_attached_hydrogens
Ru1 Ru3+ 3 b 0.222 0.444 0.1667 . 1. 0
Ru2 Ru3+ 3 b 0.556 0.112 0.1667 . 1. 0
Cl1 Cl1- 6 c 0.222 0.444 0.4167 . 1. 0
Cl2 Cl1- 6 c 0.556 0.111 0.4167 . 1. 0
Cl3 Cl1- 6 c 0.889 0.778 0.4167 . 1. 0
#End of TTdata_20717-ICSD

File: packages/Dans-Diffraction/Dans_Diffraction-1.0.0.zip/Dans_Diffraction-1.0.0/Dans_Diffraction/Structures/Ruthenium.cif
data_global
_chemical_name_mineral 'Ruthenium'
loop_
_publ_author_name
'Wyckoff R W G'
_journal_name_full 'Crystal Structures'
_journal_volume 1 
_journal_year 1963
_journal_page_first 7
_journal_page_last 83
_publ_section_title
;
 Second edition. Interscience Publishers, New York, New York
 Hexagonal closest packed, hcp, structure
;
_database_code_amcsd 0011191
_chemical_formula_sum 'Ru'
_cell_length_a 2.70389
_cell_length_b 2.70389
_cell_length_c 4.28168
_cell_angle_alpha 90
_cell_angle_beta 90
_cell_angle_gamma 120
_cell_volume 27.110
_exptl_crystal_density_diffrn     12.382
_symmetry_space_group_name_H-M 'P 63/m m c'
loop_
_space_group_symop_operation_xyz
  'x,y,z'
  '-x,-x+y,1/2+z'
  'x,x-y,1/2-z'
  '-x+y,-x,1/2-z'
  'x-y,x,1/2+z'
  '-y,-x,z'
  'y,x,-z'
  'y,-x+y,-z'
  '-y,x-y,z'
  'x-y,-y,1/2+z'
  '-x+y,y,1/2-z'
  'x,y,1/2-z'
  '-x,-y,1/2+z'
  'x,x-y,z'
  '-x,-x+y,-z'
  'x-y,x,-z'
  '-x+y,-x,z'
  'y,x,1/2+z'
  '-y,-x,1/2-z'
  '-y,x-y,1/2-z'
  'y,-x+y,1/2+z'
  '-x+y,y,z'
  'x-y,-y,-z'
  '-x,-y,-z'
loop_
_atom_site_label
_atom_site_fract_x
_atom_site_fract_y
_atom_site_fract_z
Ru   0.33333   0.66667   0.25000

File: packages/Dans-Diffraction/Dans_Diffraction-1.0.0.zip/Dans_Diffraction-1.0.0/Dans_Diffraction/Structures/Silver.cif
data_global
_chemical_name_mineral 'Silver'
loop_
_publ_author_name
'Suh I-K'
'Ohta H'
'Waseda Y'
_journal_name_full 'Journal of Materials Science'
_journal_volume 23 
_journal_year 1988
_journal_page_first 757
_journal_page_last 760
_publ_section_title
;
 High-temperature thermal expansion of six metallic elements measured
 by dilatation method and X-ray diffraction
 Sample: at T = 293 K
;
_database_code_amcsd 0013118
_chemical_compound_source 'Synthetic'
_chemical_formula_sum 'Ag'
_cell_length_a 4.086
_cell_length_b 4.086
_cell_length_c 4.086
_cell_angle_alpha 90
_cell_angle_beta 90
_cell_angle_gamma 90
_cell_volume 68.217
_exptl_crystal_density_diffrn     10.503
_symmetry_space_group_name_H-M 'F m 3 m'
loop_
_space_group_symop_operation_xyz
  'x,y,z'
  'x,1/2+y,1/2+z'
  '1/2+x,y,1/2+z'
  '1/2+x,1/2+y,z'
  'z,-x,y'
  'z,1/2-x,1/2+y'
  '1/2+z,-x,1/2+y'
  '1/2+z,1/2-x,y'
  '-y,z,-x'
  '-y,1/2+z,1/2-x'
  '1/2-y,z,1/2-x'
  '1/2-y,1/2+z,-x'
  'x,-y,z'
  'x,1/2-y,1/2+z'
  '1/2+x,-y,1/2+z'
  '1/2+x,1/2-y,z'
  '-z,x,-y'
  '-z,1/2+x,1/2-y'
  '1/2-z,x,1/2-y'
  '1/2-z,1/2+x,-y'
  'y,-z,x'
  'y,1/2-z,1/2+x'
  '1/2+y,-z,1/2+x'
  '1/2+y,1/2-z,x'
  '-x,y,-z'
  '-x,1/2+y,1/2-z'
  '1/2-x,y,1/2-z'
  '1/2-x,1/2+y,-z'
  'x,-z,-y'
  'x,1/2-z,1/2-y'
  '1/2+x,-z,1/2-y'
  '1/2+x,1/2-z,-y'
  '-z,y,x'
  '-z,1/2+y,1/2+x'
  '1/2-z,y,1/2+x'
  '1/2-z,1/2+y,x'
  'y,-x,-z'
  'y,1/2-x,1/2-z'
  '1/2+y,-x,1/2-z'
  '1/2+y,1/2-x,-z'
  '-x,z,y'
  '-x,1/2+z,1/2+y'
  '1/2-x,z,1/2+y'
  '1/2-x,1/2+z,y'
  'z,-y,-x'
  'z,1/2-y,1/2-x'
  '1/2+z,-y,1/2-x'
  '1/2+z,1/2-y,-x'
  '-y,x,z'
  '-y,1/2+x,1/2+z'
  '1/2-y,x,1/2+z'
  '1/2-y,1/2+x,z'
  'x,z,y'
  'x,1/2+z,1/2+y'
  '1/2+x,z,1/2+y'
  '1/2+x,1/2+z,y'
  '-z,-y,-x'
  '-z,1/2-y,1/2-x'
  '1/2-z,-y,1/2-x'
  '1/2-z,1/2-y,-x'
  'y,x,z'
  'y,1/2+x,1/2+z'
  '1/2+y,x,1/2+z'
  '1/2+y,1/2+x,z'
  '-x,-z,-y'
  '-x,1/2-z,1/2-y'
  '1/2-x,-z,1/2-y'
  '1/2-x,1/2-z,-y'
  'z,y,x'
  'z,1/2+y,1/2+x'
  '1/2+z,y,1/2+x'
  '1/2+z,1/2+y,x'
  '-y,-x,-z'
  '-y,1/2-x,1/2-z'
  '1/2-y,-x,1/2-z'
  '1/2-y,1/2-x,-z'
  'z,x,-y'
  'z,1/2+x,1/2-y'
  '1/2+z,x,1/2-y'
  '1/2+z,1/2+x,-y'
  '-y,-z,x'
  '-y,1/2-z,1/2+x'
  '1/2-y,-z,1/2+x'
  '1/2-y,1/2-z,x'
  'x,y,-z'
  'x,1/2+y,1/2-z'
  '1/2+x,y,1/2-z'
  '1/2+x,1/2+y,-z'
  '-z,-x,y'
  '-z,1/2-x,1/2+y'
  '1/2-z,-x,1/2+y'
  '1/2-z,1/2-x,y'
  'y,z,-x'
  'y,1/2+z,1/2-x'
  '1/2+y,z,1/2-x'
  '1/2+y,1/2+z,-x'
  '-x,-y,z'
  '-x,1/2-y,1/2+z'
  '1/2-x,-y,1/2+z'
  '1/2-x,1/2-y,z'
  '-z,x,y'
  '-z,1/2+x,1/2+y'
  '1/2-z,x,1/2+y'
  '1/2-z,1/2+x,y'
  'y,-z,-x'
  'y,1/2-z,1/2-x'
  '1/2+y,-z,1/2-x'
  '1/2+y,1/2-z,-x'
  '-x,y,z'
  '-x,1/2+y,1/2+z'
  '1/2-x,y,1/2+z'
  '1/2-x,1/2+y,z'
  'z,-x,-y'
  'z,1/2-x,1/2-y'
  '1/2+z,-x,1/2-y'
  '1/2+z,1/2-x,-y'
  '-y,z,x'
  '-y,1/2+z,1/2+x'
  '1/2-y,z,1/2+x'
  '1/2-y,1/2+z,x'
  'x,-y,-z'
  'x,1/2-y,1/2-z'
  '1/2+x,-y,1/2-z'
  '1/2+x,1/2-y,-z'
  '-x,z,-y'
  '-x,1/2+z,1/2-y'
  '1/2-x,z,1/2-y'
  '1/2-x,1/2+z,-y'
  'z,-y,x'
  'z,1/2-y,1/2+x'
  '1/2+z,-y,1/2+x'
  '1/2+z,1/2-y,x'
  '-y,x,-z'
  '-y,1/2+x,1/2-z'
  '1/2-y,x,1/2-z'
  '1/2-y,1/2+x,-z'
  'x,-z,y'
  'x,1/2-z,1/2+y'
  '1/2+x,-z,1/2+y'
  '1/2+x,1/2-z,y'
  '-z,y,-x'
  '-z,1/2+y,1/2-x'
  '1/2-z,y,1/2-x'
  '1/2-z,1/2+y,-x'
  'y,-x,z'
  'y,1/2-x,1/2+z'
  '1/2+y,-x,1/2+z'
  '1/2+y,1/2-x,z'
  '-x,-z,y'
  '-x,1/2-z,1/2+y'
  '1/2-x,-z,1/2+y'
  '1/2-x,1/2-z,y'
  'z,y,-x'
  'z,1/2+y,1/2-x'
  '1/2+z,y,1/2-x'
  '1/2+z,1/2+y,-x'
  '-y,-x,z'
  '-y,1/2-x,1/2+z'
  '1/2-y,-x,1/2+z'
  '1/2-y,1/2-x,z'
  'x,z,-y'
  'x,1/2+z,1/2-y'
  '1/2+x,z,1/2-y'
  '1/2+x,1/2+z,-y'
  '-z,-y,x'
  '-z,1/2-y,1/2+x'
  '1/2-z,-y,1/2+x'
  '1/2-z,1/2-y,x'
  'y,x,-z'
  'y,1/2+x,1/2-z'
  '1/2+y,x,1/2-z'
  '1/2+y,1/2+x,-z'
  '-z,-x,-y'
  '-z,1/2-x,1/2-y'
  '1/2-z,-x,1/2-y'
  '1/2-z,1/2-x,-y'
  'y,z,x'
  'y,1/2+z,1/2+x'
  '1/2+y,z,1/2+x'
  '1/2+y,1/2+z,x'
  '-x,-y,-z'
  '-x,1/2-y,1/2-z'
  '1/2-x,-y,1/2-z'
  '1/2-x,1/2-y,-z'
  'z,x,y'
  'z,1/2+x,1/2+y'
  '1/2+z,x,1/2+y'
  '1/2+z,1/2+x,y'
  '-y,-z,-x'
  '-y,1/2-z,1/2-x'
  '1/2-y,-z,1/2-x'
  '1/2-y,1/2-z,-x'
loop_
_atom_site_label
_atom_site_fract_x
_atom_site_fract_y
_atom_site_fract_z
Ag   0.00000   0.00000   0.00000

File: packages/Dans-Diffraction/Dans_Diffraction-1.0.0.zip/Dans_Diffraction-1.0.0/Dans_Diffraction/Structures/Sr2RuO4.cif

#(C) 2016 by FIZ Karlsruhe - Leibniz Institute for Information Infrastructure.  All rights reserved.
data_73395-ICSD
_database_code_ICSD 73395
_audit_creation_date 1994-06-30
_chemical_name_systematic 'Distrontium ruthenate(IV)'
_chemical_formula_structural 'Sr2 (Ru O4)'
_chemical_formula_sum 'O4 Ru1 Sr2'
_chemical_name_structure_type K2MgF4
_exptl_crystal_density_diffrn 5.92
_cell_measurement_temperature 295.
_publ_section_title
'Refinement of the structure of Sr2RuO4 with 100 and 295K X-ray data'
loop_
_citation_id
_citation_journal_full
_citation_year
_citation_journal_volume
_citation_page_first
_citation_page_last
_citation_journal_id_ASTM
primary 'Acta Crystallographica, Section C: Crystal Structure Communications'
1993 49 1268 1270 ACSCEE
loop_
_publ_author_name
'Walz, L.'
'Lichtenberg, F.'
_cell_length_a 3.8694(4)
_cell_length_b 3.8694(4)
_cell_length_c 12.746(2)
_cell_angle_alpha 90.
_cell_angle_beta 90.
_cell_angle_gamma 90.
_cell_volume 190.84
_cell_formula_units_Z 2
_symmetry_space_group_name_H-M 'I 4/m m m'
_symmetry_Int_Tables_number 139
_refine_ls_R_factor_all 0.02
loop_
_symmetry_equiv_pos_site_id
_symmetry_equiv_pos_as_xyz
1 'y, x, -z'
2 '-y, -x, -z'
3 '-y, x, -z'
4 'y, -x, -z'
5 '-x, y, -z'
6 'x, -y, -z'
7 'x, y, -z'
8 '-x, -y, -z'
9 '-y, -x, z'
10 'y, x, z'
11 'y, -x, z'
12 '-y, x, z'
13 'x, -y, z'
14 '-x, y, z'
15 '-x, -y, z'
16 'x, y, z'
17 'y+1/2, x+1/2, -z+1/2'
18 '-y+1/2, -x+1/2, -z+1/2'
19 '-y+1/2, x+1/2, -z+1/2'
20 'y+1/2, -x+1/2, -z+1/2'
21 '-x+1/2, y+1/2, -z+1/2'
22 'x+1/2, -y+1/2, -z+1/2'
23 'x+1/2, y+1/2, -z+1/2'
24 '-x+1/2, -y+1/2, -z+1/2'
25 '-y+1/2, -x+1/2, z+1/2'
26 'y+1/2, x+1/2, z+1/2'
27 'y+1/2, -x+1/2, z+1/2'
28 '-y+1/2, x+1/2, z+1/2'
29 'x+1/2, -y+1/2, z+1/2'
30 '-x+1/2, y+1/2, z+1/2'
31 '-x+1/2, -y+1/2, z+1/2'
32 'x+1/2, y+1/2, z+1/2'
loop_
_atom_type_symbol
_atom_type_oxidation_number
Sr2+ 2
Ru4+ 4
O2- -2
loop_
_atom_site_label
_atom_site_type_symbol
_atom_site_symmetry_multiplicity
_atom_site_Wyckoff_symbol
_atom_site_fract_x
_atom_site_fract_y
_atom_site_fract_z
_atom_site_B_iso_or_equiv
_atom_site_occupancy
_atom_site_attached_hydrogens
Sr1 Sr2+ 4 e 0 0 0.14680(7) . 1. 0
Ru1 Ru4+ 2 b 0 0 0.5 . 1. 0
O1 O2- 4 c 0 0.5 0 . 1. 0
O2 O2- 4 e 0 0 0.3389(5) . 1. 0
loop_
_atom_site_aniso_label
_atom_site_aniso_type_symbol
_atom_site_aniso_U_11
_atom_site_aniso_U_22
_atom_site_aniso_U_33
_atom_site_aniso_U_12
_atom_site_aniso_U_13
_atom_site_aniso_U_23
Sr1 Sr2+ 0.0074(3) 0.0074(3) 0.0077(4) 0 0 0
Ru1 Ru4+ 0.0029(3) 0.0029(3) 0.0066(5) 0 0 0
O1 O2- 0.004(2) 0.013(3) 0.011(3) 0 0 0
O2 O2- 0.011(2) 0.011(2) 0.007(3) 0 0 0
#End of TTdata_73395-ICSD

File: packages/Dans-Diffraction/Dans_Diffraction-1.0.0.zip/Dans_Diffraction-1.0.0/Dans_Diffraction/Structures/Sr3Ir2O7.cif

#(C) 2017 by FIZ Karlsruhe - Leibniz Institute for Information Infrastructure.  All rights reserved.
data_75587-ICSD
_database_code_ICSD 75587
_audit_creation_date 1996-04-22
_chemical_name_systematic 'Tristrontium diiridium(IV) heptaoxide'
_chemical_formula_structural 'Sr3 Ir2 O7'
_chemical_formula_sum 'Ir2 O7 Sr3'
_exptl_crystal_density_diffrn 7.98
_publ_section_title

;
Single crystal structure determination of double layered strontium iridium
oxide (Sr3 Ir2 O7)
;
loop_
_citation_id
_citation_journal_full
_citation_year
_citation_journal_volume
_citation_page_first
_citation_page_last
_citation_journal_id_ASTM
primary 'Materials Research Bulletin' 1994 29 645 650 MRBUAC
loop_
_publ_author_name
'Subramanian, M.A.'
'Crawford, M.K.'
'Harlow, R.L.'
_cell_length_a 3.896(1)
_cell_length_b 3.896(1)
_cell_length_c 20.879(3)
_cell_angle_alpha 90.
_cell_angle_beta 90.
_cell_angle_gamma 90.
_cell_volume 316.92
_cell_formula_units_Z 2
_symmetry_space_group_name_H-M 'I 4/m m m'
_symmetry_Int_Tables_number 139
_refine_ls_R_factor_all 0.014
loop_
_symmetry_equiv_pos_site_id
_symmetry_equiv_pos_as_xyz
1 'y, x, -z'
2 '-y, -x, -z'
3 '-y, x, -z'
4 'y, -x, -z'
5 '-x, y, -z'
6 'x, -y, -z'
7 'x, y, -z'
8 '-x, -y, -z'
9 '-y, -x, z'
10 'y, x, z'
11 'y, -x, z'
12 '-y, x, z'
13 'x, -y, z'
14 '-x, y, z'
15 '-x, -y, z'
16 'x, y, z'
17 'y+1/2, x+1/2, -z+1/2'
18 '-y+1/2, -x+1/2, -z+1/2'
19 '-y+1/2, x+1/2, -z+1/2'
20 'y+1/2, -x+1/2, -z+1/2'
21 '-x+1/2, y+1/2, -z+1/2'
22 'x+1/2, -y+1/2, -z+1/2'
23 'x+1/2, y+1/2, -z+1/2'
24 '-x+1/2, -y+1/2, -z+1/2'
25 '-y+1/2, -x+1/2, z+1/2'
26 'y+1/2, x+1/2, z+1/2'
27 'y+1/2, -x+1/2, z+1/2'
28 '-y+1/2, x+1/2, z+1/2'
29 'x+1/2, -y+1/2, z+1/2'
30 '-x+1/2, y+1/2, z+1/2'
31 '-x+1/2, -y+1/2, z+1/2'
32 'x+1/2, y+1/2, z+1/2'
loop_
_atom_type_symbol
_atom_type_oxidation_number
Ir4+ 4
Sr2+ 2
O2- -2
loop_
_atom_site_label
_atom_site_type_symbol
_atom_site_symmetry_multiplicity
_atom_site_Wyckoff_symbol
_atom_site_fract_x
_atom_site_fract_y
_atom_site_fract_z
_atom_site_B_iso_or_equiv
_atom_site_occupancy
_atom_site_attached_hydrogens
Ir1 Ir4+ 4 e 0 0 0.09743(3) . 1. 0
Sr1 Sr2+ 2 b 0.5 0.5 0 . 1. 0
Sr2 Sr2+ 4 e 0.5 0.5 0.1872(1) . 1. 0
O1 O2- 2 a 0 0 0 1.4(2) 1. 0
O2 O2- 4 e 0 0 0.1939(4) 0.5(1) 1. 0
O3 O2- 16 n 0.1043(19) 0.5 0.0960(3) 0.8(1) 0.5 0
loop_
_atom_site_aniso_label
_atom_site_aniso_type_symbol
_atom_site_aniso_U_11
_atom_site_aniso_U_22
_atom_site_aniso_U_33
_atom_site_aniso_U_12
_atom_site_aniso_U_13
_atom_site_aniso_U_23
Ir1 Ir4+ 0.0034(2) 0.0034(2) 0.0032(2) 0 0 0
Sr1 Sr2+ 0.0084(4) 0.0084(4) 0.0077(8) 0 0 0
Sr2 Sr2+ 0.0098(3) 0.0098(3) 0.0057(5) 0 0 0
#End of TTdata_75587-ICSD

File: packages/Dans-Diffraction/Dans_Diffraction-1.0.0.zip/Dans_Diffraction-1.0.0/Dans_Diffraction/Structures/Sr3LiRuO6.cif
#======================================================================

# CRYSTAL DATA

#----------------------------------------------------------------------

data_VESTA_phase_1


_pd_phase_name                         ''
_cell_length_a                         9.63400
_cell_length_b                         9.63400
_cell_length_c                         11.13000
_cell_angle_alpha                      90
_cell_angle_beta                       90
_cell_angle_gamma                      120
_symmetry_space_group_name_H-M         'R -3 c'
_symmetry_Int_Tables_number            167

loop_
_symmetry_equiv_pos_as_xyz
   'x, y, z'
   '-x, -y, -z'
   '-y, x-y, z'
   'y, -x+y, -z'
   '-x+y, -x, z'
   'x-y, x, -z'
   'y, x, -z+1/2'
   '-y, -x, z+1/2'
   'x-y, -y, -z+1/2'
   '-x+y, y, z+1/2'
   '-x, -x+y, -z+1/2'
   'x, x-y, z+1/2'
   'x+2/3, y+1/3, z+1/3'
   '-x+2/3, -y+1/3, -z+1/3'
   '-y+2/3, x-y+1/3, z+1/3'
   'y+2/3, -x+y+1/3, -z+1/3'
   '-x+y+2/3, -x+1/3, z+1/3'
   'x-y+2/3, x+1/3, -z+1/3'
   'y+2/3, x+1/3, -z+5/6'
   '-y+2/3, -x+1/3, z+5/6'
   'x-y+2/3, -y+1/3, -z+5/6'
   '-x+y+2/3, y+1/3, z+5/6'
   '-x+2/3, -x+y+1/3, -z+5/6'
   'x+2/3, x-y+1/3, z+5/6'
   'x+1/3, y+2/3, z+2/3'
   '-x+1/3, -y+2/3, -z+2/3'
   '-y+1/3, x-y+2/3, z+2/3'
   'y+1/3, -x+y+2/3, -z+2/3'
   '-x+y+1/3, -x+2/3, z+2/3'
   'x-y+1/3, x+2/3, -z+2/3'
   'y+1/3, x+2/3, -z+1/6'
   '-y+1/3, -x+2/3, z+1/6'
   'x-y+1/3, -y+2/3, -z+1/6'
   '-x+y+1/3, y+2/3, z+1/6'
   '-x+1/3, -x+y+2/3, -z+1/6'
   'x+1/3, x-y+2/3, z+1/6'

loop_
   _atom_site_label
   _atom_site_occupancy
   _atom_site_fract_x
   _atom_site_fract_y
   _atom_site_fract_z
   _atom_site_adp_type
   _atom_site_U_iso_or_equiv
   _atom_site_type_symbol
   Sr1        1.0     0.358500      0.000000      0.250000     Uiso  1.000000 Sr
   Li1        1.0     0.000000      0.000000      0.250000     Uiso  1.000000 Li
   Ru1        1.0     0.000000      0.000000      0.000000     Uiso  1.000000 Ru
   O1         1.0     0.176700      0.023300      0.105500     Uiso  1.000000 O

File: packages/Dans-Diffraction/Dans_Diffraction-1.0.0.zip/Dans_Diffraction-1.0.0/Dans_Diffraction/Structures/SrIrO3.cif

#(C) 2017 by FIZ Karlsruhe - Leibniz Institute for Information Infrastructure.  All rights reserved.
data_187813-ICSD
_database_code_ICSD 187813
_audit_creation_date 2013-08-01
_chemical_name_systematic 'Strontium iridate'
_chemical_formula_structural 'Sr (Ir O3)'
_chemical_formula_sum 'Ir1 O3 Sr1'
_chemical_name_structure_type SrIrO3
_exptl_crystal_density_diffrn 8.58
_cell_measurement_temperature 293.
_publ_section_title
'Synthesis, structures and properties of transition metal doped Sr Ir O3'
loop_
_citation_id
_citation_journal_full
_citation_year
_citation_journal_volume
_citation_page_first
_citation_page_last
_citation_journal_id_ASTM
primary 'Journal of Materials Chemistry A' 2013 1 3127 3132 JMCAET
loop_
_publ_author_name
'Qasim, Ilyas'
'Kennedy, Brendan J.'
'Avdeev, Maxim'
_cell_length_a 5.60401(29)
_cell_length_b 9.6256(4)
_cell_length_c 14.1834(7)
_cell_angle_alpha 90.
_cell_angle_beta 93.202(4)
_cell_angle_gamma 90.
_cell_volume 763.89
_cell_formula_units_Z 12
_symmetry_space_group_name_H-M 'C 1 2/c 1'
_symmetry_Int_Tables_number 15
loop_
_symmetry_equiv_pos_site_id
_symmetry_equiv_pos_as_xyz
1 'x, -y, z+1/2'
2 '-x, -y, -z'
3 '-x, y, -z+1/2'
4 'x, y, z'
5 'x+1/2, -y+1/2, z+1/2'
6 '-x+1/2, -y+1/2, -z'
7 '-x+1/2, y+1/2, -z+1/2'
8 'x+1/2, y+1/2, z'
loop_
_atom_type_symbol
_atom_type_oxidation_number
Sr2+ 2
Ir4+ 4
O2- -2
loop_
_atom_site_label
_atom_site_type_symbol
_atom_site_symmetry_multiplicity
_atom_site_Wyckoff_symbol
_atom_site_fract_x
_atom_site_fract_y
_atom_site_fract_z
_atom_site_B_iso_or_equiv
_atom_site_occupancy
_atom_site_attached_hydrogens
Sr1 Sr2+ 4 e 0 0.0092(10) 0.25 0.0285(22) 1. 0
Sr2 Sr2+ 8 f 0.0122(10) 0.6667(8) 0.0957(4) 0.0482(20) 1. 0
Ir1 Ir4+ 4 a 0 0 0 0.0478(20) 1. 0
Ir2 Ir4+ 8 f 0.9820(8) 0.6660(5) 0.84698(29) 0.0459(14) 1. 0
O1 O2- 4 e 0 0.4981(13) 0.25 0.0584(39) 1. 0
O2 O2- 8 f 0.2411(14) 0.2649(7) 0.2630(5) 0.0287(19) 1. 0
O3 O2- 8 f 0.8112(13) 0.4077(8) 0.0474(5) 0.0572(24) 1. 0
O4 O2- 8 f 0.9407(13) 0.1344(9) 0.4087(5) 0.0535(29) 1. 0
O5 O2- 8 f 0.3238(18) 0.4204(8) 0.1058(6) 0.0586(23) 1. 0
#End of TTdata_187813-ICSD

File: packages/Dans-Diffraction/Dans_Diffraction-1.0.0.zip/Dans_Diffraction-1.0.0/Dans_Diffraction/Structures/SrLaCuO4.cif

#(C) 2016 by FIZ Karlsruhe - Leibniz Institute for Information Infrastructure.  All rights reserved.
data_10252-ICSD
_database_code_ICSD 10252
_audit_creation_date 1980-01-01
_chemical_name_systematic 'Strontium lanthanum copper(III) oxide'
_chemical_formula_structural 'Sr La Cu O4'
_chemical_formula_sum 'Cu1 La1 O4 Sr1'
_chemical_name_structure_type K2MgF4
_exptl_crystal_density_diffrn 6.25
_publ_section_title
'Sur une nouvelle phase oxygenee du cuivre +III: Sr La Cu O4'
loop_
_citation_id
_citation_journal_full
_citation_year
_citation_journal_volume
_citation_page_first
_citation_page_last
_citation_journal_id_ASTM
primary 'Journal of Solid State Chemistry' 1973 8 325 330 JSSCBI
loop_
_publ_author_name
'Goodenough, J.B.'
'Demazeau, G.'
'Pouchard, M.'
'Hagenmuller, P.'
_cell_length_a 3.765(2)
_cell_length_b 3.765(2)
_cell_length_c 13.27(2)
_cell_angle_alpha 90.
_cell_angle_beta 90.
_cell_angle_gamma 90.
_cell_volume 188.11
_cell_formula_units_Z 2
_symmetry_space_group_name_H-M 'I 4/m m m'
_symmetry_Int_Tables_number 139
_refine_ls_R_factor_all 0.08
loop_
_symmetry_equiv_pos_site_id
_symmetry_equiv_pos_as_xyz
1 'y, x, -z'
2 '-y, -x, -z'
3 '-y, x, -z'
4 'y, -x, -z'
5 '-x, y, -z'
6 'x, -y, -z'
7 'x, y, -z'
8 '-x, -y, -z'
9 '-y, -x, z'
10 'y, x, z'
11 'y, -x, z'
12 '-y, x, z'
13 'x, -y, z'
14 '-x, y, z'
15 '-x, -y, z'
16 'x, y, z'
17 'y+1/2, x+1/2, -z+1/2'
18 '-y+1/2, -x+1/2, -z+1/2'
19 '-y+1/2, x+1/2, -z+1/2'
20 'y+1/2, -x+1/2, -z+1/2'
21 '-x+1/2, y+1/2, -z+1/2'
22 'x+1/2, -y+1/2, -z+1/2'
23 'x+1/2, y+1/2, -z+1/2'
24 '-x+1/2, -y+1/2, -z+1/2'
25 '-y+1/2, -x+1/2, z+1/2'
26 'y+1/2, x+1/2, z+1/2'
27 'y+1/2, -x+1/2, z+1/2'
28 '-y+1/2, x+1/2, z+1/2'
29 'x+1/2, -y+1/2, z+1/2'
30 '-x+1/2, y+1/2, z+1/2'
31 '-x+1/2, -y+1/2, z+1/2'
32 'x+1/2, y+1/2, z+1/2'
loop_
_atom_type_symbol
_atom_type_oxidation_number
Sr2+ 2
La3+ 3
Cu3+ 3
O2- -2
loop_
_atom_site_label
_atom_site_type_symbol
_atom_site_symmetry_multiplicity
_atom_site_Wyckoff_symbol
_atom_site_fract_x
_atom_site_fract_y
_atom_site_fract_z
_atom_site_B_iso_or_equiv
_atom_site_occupancy
_atom_site_attached_hydrogens
Sr1 Sr2+ 4 e 0 0 0.360(1) 0.27 0.5 0
La1 La3+ 4 e 0 0 0.360(1) 0.27 0.5 0
Cu1 Cu3+ 2 a 0 0 0 0.7 1. 0
O1 O2- 4 c 0 0.5 0 0.8 1. 0
O2 O2- 4 e 0 0 0.169(5) 1.32 1. 0
#End of TTdata_10252-ICSD
